Repository: justimaginary/OR4D-NCM811-Clean-Peak-ACOM-Benchmark

# OR4D NCM811 Clean-Peak Benchmark v2

> **Note**
>
> Currently, only the Clean-Peak track has been evaluated. The generated v2
> report is `reports/ACOM_CLEAN_REPORT.md`; the root PDF is the legacy v1 report.


This project creates two tracks with one shared input/output contract.

- Public input: variable-length peak sets `{qx, qy, intensity}` in `public/*.h5`.
- Private ground truth: `orientation_matrix_sample_to_crystal` in `private/*_ground_truth.jsonl`.
- Clean: py4DSTEM kinematical peak generation from the average-occupancy CIF.
- Dynamical: explicit random occupancy, abTEM multislice CBED/PACBED generation, then fixed peak extraction.

Two conda environments are used because py4DSTEM 0.14.18 requires NumPy `<2`, while abTEM 1.0.10 requires NumPy `>=2`.

Clean v2 contains 17 legacy smoke samples, 512 ACOM-independent Sobol-SO(3)
headline samples, and 40 ACOM grid probes. See
`docs/CLEAN_BENCHMARK_V2.md` for the sampling and reporting contract.

## Run

```bash
conda env create -f environment-clean.yml
conda env create -f environment-dynamical.yml

conda run -n or4d-clean python scripts/01_generate_orientations.py
conda run -n or4d-clean python scripts/02_generate_clean.py
conda run -n or4d-dynamical python scripts/03_generate_dynamical.py
conda run -n or4d-clean python scripts/04_validate_dataset.py
conda run -n or4d-clean python scripts/05_make_submission_template.py
conda run -n or4d-clean python scripts/06_evaluate_submission.py submissions/submission_example.jsonl
```

File: data/structure/NCM811_113035.cif

#(C) 2025 by FIZ Karlsruhe - Leibniz Institute for Information Infrastructure.  All rights reserved.
data_113035-ICSD
_database_code_ICSD 113035
_audit_creation_date 2022-02-01
_chemical_name_common 'Lithium nickel cobalt manganese oxide (1/0.8/0.1/0.1/2)'
_chemical_formula_structural 'Li (Ni0.8 Co0.1 Mn0.1) O2'
_chemical_formula_sum 'Co0.1 Li1 Mn0.1 Ni0.8 O2'
_chemical_name_structure_type α−NaFeO2
_exptl_crystal_density_diffrn 4.74
_citation_title 'Kinetic limitations in single-crystal high-nickel cathodes'
loop_
_citation_id
_citation_journal_full
_citation_year
_citation_journal_volume
_citation_page_first
_citation_page_last
_citation_journal_id_ASTM
primary 'Angewandte Chemie, International Edition' 2021 60 17350 17355 ACIEF5
loop_
_citation_author_citation_id
_citation_author_name
primary 'Ge, Mingyuan'
primary 'Wi, Sungun'
primary 'Liu, Xiang'
primary 'Bai, Jianming'
primary 'Ehrlich, Steven'
primary 'Lu, Deyu'
primary 'Lee, Wah‐Keat'
primary 'Chen, Zonghai'
primary 'Wang, Feng'
_cell_length_a 2.87834(0)
_cell_length_b 2.87834(0)
_cell_length_c 14.2622(5)
_cell_angle_alpha 90.
_cell_angle_beta 90.
_cell_angle_gamma 120.
_cell_volume 102.33
_cell_formula_units_Z 3
_space_group_name_H-M_alt 'R -3 m H'
_space_group_IT_number 166
loop_
_space_group_symop_id
_space_group_symop_operation_xyz
1 'x-y, -y, -z'
2 '-x, -x+y, -z'
3 'y, x, -z'
4 'x-y, x, -z'
5 'y, -x+y, -z'
6 '-x, -y, -z'
7 '-x+y, y, z'
8 'x, x-y, z'
9 '-y, -x, z'
10 '-x+y, -x, z'
11 '-y, x-y, z'
12 'x, y, z'
13 'x-y+2/3, -y+1/3, -z+1/3'
14 '-x+2/3, -x+y+1/3, -z+1/3'
15 'y+2/3, x+1/3, -z+1/3'
16 'x-y+2/3, x+1/3, -z+1/3'
17 'y+2/3, -x+y+1/3, -z+1/3'
18 '-x+2/3, -y+1/3, -z+1/3'
19 '-x+y+2/3, y+1/3, z+1/3'
20 'x+2/3, x-y+1/3, z+1/3'
21 '-y+2/3, -x+1/3, z+1/3'
22 '-x+y+2/3, -x+1/3, z+1/3'
23 '-y+2/3, x-y+1/3, z+1/3'
24 'x+2/3, y+1/3, z+1/3'
25 'x-y+1/3, -y+2/3, -z+2/3'
26 '-x+1/3, -x+y+2/3, -z+2/3'
27 'y+1/3, x+2/3, -z+2/3'
28 'x-y+1/3, x+2/3, -z+2/3'
29 'y+1/3, -x+y+2/3, -z+2/3'
30 '-x+1/3, -y+2/3, -z+2/3'
31 '-x+y+1/3, y+2/3, z+2/3'
32 'x+1/3, x-y+2/3, z+2/3'
33 '-y+1/3, -x+2/3, z+2/3'
34 '-x+y+1/3, -x+2/3, z+2/3'
35 '-y+1/3, x-y+2/3, z+2/3'
36 'x+1/3, y+2/3, z+2/3'
loop_
_atom_type_symbol
_atom_type_oxidation_number
Li1+ 1
Ni2+ 2
Ni3+ 3
Mn3+ 3
Co3+ 3
O2- -2
loop_
_atom_site_label
_atom_site_type_symbol
_atom_site_symmetry_multiplicity
_atom_site_Wyckoff_symbol
_atom_site_fract_x
_atom_site_fract_y
_atom_site_fract_z
_atom_site_B_iso_or_equiv
_atom_site_occupancy
Li1 Li1+ 3 b 0 0 0.5 . 0.9926(3)
Ni1 Ni2+ 3 b 0 0 0.5 . 0.0074(3)
Ni2 Ni3+ 3 a 0 0 0 . 0.8
Mn1 Mn3+ 3 a 0 0 0 . 0.1
Co1 Co3+ 3 a 0 0 0 . 0.1
O1 O2- 6 c 0 0 0.24022(1) . 1.
#End of TTdata_113035-ICSD
